Repository: githuweeee/ChemBoMAS

# ChemBoMAS Agent

This agent is designed to assist in chemical experiment optimization. It uses a multi-agent system built with the Google Agent Development Kit (ADK) to guide a user through a cycle of data submission, feature engineering, experiment recommendation, and results analysis.

## 架构设计亮点

### 智能参数边界推荐系统

ChemBoMAS采用了一套科学的参数边界推荐架构，明确区分了各组件的职责：

```
┌─────────────────────────────────────────────────────────────────────┐
│                        边界推荐职责分配                              │
├─────────────────────────────────────────────────────────────────────┤
│                                                                     │
│  ┌──────────────────┐    ┌──────────────────┐    ┌──────────────┐   │
│  │   知识库 (KB)     │    │   计算工具（todo）│    │    LLM       │   │
│  │                  │    │                  │    │               │  │
│  │ • 反应类型规则    │    │ • RDKit分子计算   │    │ • 理解用户意图 │  │
│  │ • 典型温度范围    │    │ • 物质属性查询    │    │ • 选择KB条目   │  │
│  │ • 安全约束        │    │ • 数据范围分析    │    │ • 整合信息    │   │
│  │ • 不兼容组合      │    │                  │    │ • 生成建议    │   │
│  └────────┬─────────┘    └────────┬─────────┘    └──────┬───────┘   │
│           │                       │                      │          │
│           └───────────────────────┴──────────────────────┘          │
│                                   ↓                                 │
│                        ┌──────────────────┐                         │
│                        │  用户确认/修改    │                         │
│                        │  (领域专家拍板)   │                         │
│                        └──────────────────┘                         │
└─────────────────────────────────────────────────────────────────────┘
```

#### 核心设计原则

1. **知识库提供硬约束**：`ChemistryKnowledgeBase` 包含了反应类型规则、典型参数范围、安全约束等专业知识
   - 例如：环氧固化反应典型温度 60-120°C，安全上限 200°C
   - 催化剂典型浓度范围 0.1%-10%

2. **计算工具提供物质属性**：RDKit用于分子结构验证和属性计算
   - SMILES规范化和验证
   - 分子描述符计算（由BayBE内部处理）

3. **LLM负责整合和交互**：理解用户意图，选择合适的知识库条目
   - **注意**：LLM不适合直接推演精确的扩展百分比
   - LLM的角色是"整合者"而非"计算者"

4. **用户最终确认**：所有建议都需要领域专家确认
   - 系统提供 `requires_user_confirmation: True` 标记
   - 用户可以接受或修改建议范围

#### 边界建议流程

```
用户上传初期实验数据
        ↓
IntelligentParameterAdvisor 分析数据
        ↓
从 ChemistryKnowledgeBase 获取反应类型的典型范围
        ↓
结合当前数据范围生成"建议边界"（取并集扩大探索空间）
        ↓
生成带有理由说明的建议（source: "knowledge_base"）
        ↓
用户确认或修改边界
        ↓
确认后的边界传给 BayBE 构建 SearchSpace
```

#### 关键实现文件

- `chemistry_knowledge_base.py`：化学领域知识库，包含反应类型、材料属性、安全约束
- `enhanced_verification_tools.py`：`IntelligentParameterAdvisor` 类，整合知识库进行智能边界推荐

#### BayBE SearchSpace 说明

**重要**：BayBE不会自动推断参数边界，必须显式提供 `bounds` 参数：

```python
NumericalContinuousParameter(
    name="Temperature",
    bounds=(60, 120),  # 必须显式提供
)
```

因此，系统的边界建议最终需要用户确认后才能用于BayBE。

## Workflow

The agent follows these main steps:

1.  **Data Upload**: The user uploads a CSV file containing chemical reaction data. This includes substance names, their SMILES strings, ratios, and target experimental outcomes (e.g., yield, cost).

2.  **Data Verification**: The system first verifies the uploaded data to ensure it conforms to the required format, checking for correctly named columns for substances and targets.

3.  **Descriptor Generation and SearchSpace Construction**:
    *   Molecular descriptors are calculated from the SMILES strings for each substance using `rdkit` and `mordred`.
    *   The system identifies experimental parameters and constructs a BayBE-compatible search space.
    *   Parameter constraints and bounds are automatically defined based on chemical experiment rules.

4.  **Bayesian Optimization and Experiment Recommendation**:
    *   Using the constructed search space, the agent employs BayBE (Bayesian Optimization for Black-box Experiments) to recommend the next batch of experiments.
    *   BayBE's internal algorithms handle feature optimization and descriptor processing automatically.
    *   The goal is to efficiently explore the experimental space to find optimal conditions with minimal experiments.

5.  **Experiment Result Upload**:

### Experiment Result Upload

After receiving experimental recommendations, follow these steps to upload results:

#### Method 1: Using Auto-Generated Template (Recommended)

```python

# 2. Generate result upload template
template = generate_result_template()

# This creates: result_template_[session_id]_[timestamp].csv

# 3. Perform experiments and fill in measured values in the template

# 4. Upload results (file path)
result = upload_experimental_results("result_template_filled.csv")

#### Method 2: Direct CSV Content Upload

```python

# ... Perform experiments ...
upload_experimental_results("results.csv")       # Upload results
check_convergence()                              # Check progress

# 推荐会自动按照原始格式生成，并追加到 experiment_log.csv
result = build_campaign_and_recommend("5", tool_context)
```

# 输出：experiment_template_round_1.csv
```

File: RAWEpoxyCureResult-share2-REVISED.csv
DEGABA,Curing agent,"Curing Agent (SMILE)	","Curing Agent Loading Ratio (%)	",,,"Curing Agent CAS No.	","Curing Agent Monomer Viscosity (mPa·s @ 20°C)	","1mm Thin-Layer Curing Time (min)	","Blushing in 1mm Thin Layer (Yes/No)	","DSC Reaction - Onset Temperature	","DSC Reaction - Peak Temperature	","DSC Reaction - Exothermic Peak	","DSC Reaction - Half-Peak Width	","Exothermic Time (min) @ 25°C (100g)	",Exothermic Temperature @ 25°C (100g),Glass Transition Temp (Tg) @ 25°C Cure,Fully Cured Tg,Cast Plate Tg (Reference for Hygrothermal Aging),Tg After 250h 85°C/85% RH Aging (Dried),"Tg After 500h 85°C/85% RH Aging (Dried)	","Tensile Strength (MPa)	","Tensile Modulus (MPa)	","Elongation at Break (%)	","Impact Strength	"
CC(C)(C1=CC=C(C=C1)OCC2CO2)C3=CC=C(C=C3)OCC4CO4,N-氨乙基哌嗪（AEP）,NCCN1CCNCC1,24,,,140-31-8,14,165,1,11,93,524.9,50,25,250,104,123,112,120,113,68.1,2363.6,12.2,65.2
CC(C)(C1=CC=C(C=C1)OCC2CO2)C3=CC=C(C=C3)OCC4CO4,ECX210（甲基环己二胺）HTDA,NC1CC(N)C(C)CC1,18,,,13897-55-7,7.3,480,1,49,120,478.6,54,239,146,51,177,159,170,167,72.6,2742.2,3.6,12.1
CC(C)(C1=CC=C(C=C1)OCC2CO2)C3=CC=C(C=C3)OCC4CO4,IPDA（异弗尔酮二胺）,NC1CC(C)(CN)CC(C)(C)C1,23.5,,,2855-13-2,22,369,0,50,117,482.4,53,151,192,53,168,158,165,162,74.7,2625.9,5,22.9
CC(C)(C1=CC=C(C=C1)OCC2CO2)C3=CC=C(C=C3)OCC4CO4,"PACM（业旭）4,4'-methylenebis (cyclohexylamine)	",NC1CCC(CC2CCC(N)CC2)CC1,29,,,1761-71-3,156,375,0,54,118,474.1,47,178,186,54,174,162,168,167,63,2388,4.6,12.5
CC(C)(C1=CC=C(C=C1)OCC2CO2)C3=CC=C(C=C3)OCC4CO4,MACM（EC331）（雅瑞）BASFLaromin® C 260,NC1C(C)CC(CC2CC(C)C(N)CC2)CC1,33,,,6864-37-5,172,666,0,58, ,438.5,46,502,40,52,185,165,173,172,67.3,2614.2,4.1,9.7
CC(C)(C1=CC=C(C=C1)OCC2CO2)C3=CC=C(C=C3)OCC4CO4,DETA（二乙烯三胺）,NCCNCCN,11,,,111-40-0,6.4,210,1,25,102,621.3,35,43,254,55,135,129,142,126,63.5,2547.2,3.9,11.9
CC(C)(C1=CC=C(C=C1)OCC2CO2)C3=CC=C(C=C3)OCC4CO4,三甲基己二胺TMD 赢创VESTAMIN TMD,NCC(C)(CC(CCN)C)C,22,,,25513-64-8 ,5.6,264,1,29,110,518.5,36,72,232,55,121,115,118,117,67.4,2293.5,9.1,34
CC(C)(C1=CC=C(C=C1)OCC2CO2)C3=CC=C(C=C3)OCC4CO4,双六甲基三胺BHTA/BHMT （固）,NCCCCCCNCCCCCCN,24,,,143-23-7  ,室温为固体,228,1,38,110,513.3,35,61,227,54,107,105,109,110,46.9,2089.8,3,17.2
CC(C)(C1=CC=C(C=C1)OCC2CO2)C3=CC=C(C=C3)OCC4CO4,MXDA（间苯二甲胺）,NCC1=CC=CC(CN)=C1,19,,,1477-55-0,6.8,321,1,47,115,539.1,33,81,247,50,130,123,128,120,74.4,2637.1,5.4,30.3
CC(C)(C1=CC=C(C=C1)OCC2CO2)C3=CC=C(C=C3)OCC4CO4,DMAPAPA N-N-二甲基二甲基三胺（DMDPTA，DMAPAPA）N-N-Dimethyldipropylene triamine,CN(CCCNCCCN)C,29,,,10563-29-8,9.2,144,0,48,102,466.2,23,63,222,56,71,48,48,62,62.9,2995.9,10.1,42.1
CC(C)(C1=CC=C(C=C1)OCC2CO2)C3=CC=C(C=C3)OCC4CO4,"N4（N,N'-二(3-氨丙基)乙基乙胺）solvay RHODOLINE HD N4 N,N'-BIS(3-AMINOPROPYL)-1,2-ETHYLENEDIAMINE",NCCCNCCNCCCN,16,,,10563-26-5,,213,1,23,103,554,39,42,244,58,124,130,140,123,58.1,2441.5,4.2,13.6
CC(C)(C1=CC=C(C=C1)OCC2CO2)C3=CC=C(C=C3)OCC4CO4,"EC130（4,7,10-三氧-1,13-十三烷二胺）Baxxodur® EC 130",NCCCOCCOCCOCCCN,30,,,4246-51-9,13,255,1,31,110,521.2,38,79,220,50,78,73,81,81,54.9,2343.7,8,66.1
CC(C)(C1=CC=C(C=C1)OCC2CO2)C3=CC=C(C=C3)OCC4CO4,"1,4-双(3-氨基丙基)哌嗪",NCCCN1CCN(CCCN)CC1,27.62,,,7209-38-3,56,204,1,36,109,472.6,35,77,232,54,114,107,110,109,67.8,2281.6,11,51.2
CC(C)(C1=CC=C(C=C1)OCC2CO2)C3=CC=C(C=C3)OCC4CO4,1，2环己二胺 ,NC1C(N)CCCC1,15.75,,,694-83-7,7.7,462,1,40,115,515.8,38,151,203,52,191,169,175,175,73.7,2872.3,3.6,20.6
CC(C)(C1=CC=C(C=C1)OCC2CO2)C3=CC=C(C=C3)OCC4CO4,"1,3双氨甲基环己烷（MXDA氢化）（1，3BAC)（三菱瓦斯）",NCC1CC(CN)CCC1,19.61,,,2579-20-6,9.1,179,1,36,108,556.9,36,65,232,54,151,154,145,142,72.4,2597,4.5,23.6
CC(C)(C1=CC=C(C=C1)OCC2CO2)C3=CC=C(C=C3)OCC4CO4,三乙烯四胺 TETA,NCCNCCNCCN,13.43,,,112-24-3,29,206,1,26,104,518.1,41,49,236,56,131,128,129,125,74.6,2491.3,6.5,20.4
CC(C)(C1=CC=C(C=C1)OCC2CO2)C3=CC=C(C=C3)OCC4CO4,四乙烯五胺 TEPA,NCCNCCNCCNCCN,14.92,,,112-57-2,113,207,1,33,105,522,40,51,232,53,127,125,130,126,74.6,2720.1,4.8,14.2
CC(C)(C1=CC=C(C=C1)OCC2CO2)C3=CC=C(C=C3)OCC4CO4,五乙烯六胺 PEHA,NCCNCCNCCNCCNCCN,16.02,,,4067-16-7,207,211,1,36,107,488,39,55,215,53,128,125,131,127,73.9,2641.3,4.7,12.9
CC(C)(C1=CC=C(C=C1)OCC2CO2)C3=CC=C(C=C3)OCC4CO4,N-(3-氨丙基)环己胺,NCCCNC1CCCCC1,28.73,,,3312-60-5,,360,1,28,117,520.1,40,144,196,47,96,94,98,93,68.1,2603,12.9,70.6
CC(C)(C1=CC=C(C=C1)OCC2CO2)C3=CC=C(C=C3)OCC4CO4,N-(2-羟乙基)乙二胺,OCCNCCN,19.17,,,111-41-1,149,156,1,18,92,517.5,39,20,244,96,100,96,105,105,68.4,2428.1,13.9,57.6
CC(C)(C1=CC=C(C=C1)OCC2CO2)C3=CC=C(C=C3)OCC4CO4,1，4-丁二胺,NCCCCN,12.15,,,110-60-1,室温为固体,177,1,30,102,555.6,33,46,258,98,114,121,121,120,66.8,2133.7,6.2,19.1
CC(C)(C1=CC=C(C=C1)OCC2CO2)C3=CC=C(C=C3)OCC4CO4,"1,6-己二胺",NCCCCCCN,16.02,,,124-09-4,室温为固体,188,1,35,105,524.1,33,53,244,57,106,126,119,117,56.7,2011.4,4.6,21.2
CC(C)(C1=CC=C(C=C1)OCC2CO2)C3=CC=C(C=C3)OCC4CO4,三(2-氨基乙基)胺,NCCN(CCN)CCN,13.43,,,4097-89-6,,,,,,,,,,,,,,,,,,
CC(C)(C1=CC=C(C=C1)OCC2CO2)C3=CC=C(C=C3)OCC4CO4,"Hexatran-100 Amine418 4-（氨甲基）-1，8-辛二胺 4-Aminomethyl-1,8-Octanediamine",NCCCC(CN)CCCCN,15.47,,,1572-55-0,24,132,1,35,107,567.8,31,60,237,130,140,,,,67.4,2283.4,4.9,15.9
CC(C)(C1=CC=C(C=C1)OCC2CO2)C3=CC=C(C=C3)OCC4CO4,MPMD 甲基戊二胺,NC(C)CCCCN,16.02,,,15520-10-2,2.6,174,1,15,108,595.5,30,72,243.5,50,125,,,,68.1,2260.1,8.9,24.2
CC(C)(C1=CC=C(C=C1)OCC2CO2)C3=CC=C(C=C3)OCC4CO4,"1,3-Pentanediamine（1,3-戊烷二胺 ）",CCC(N)CCN,14.1,,,589-37-7,1.9,190,1,12,110,582.1,36,80,244,43,136,,,,79,2810,5.24,14.2
CC(C)(C1=CC=C(C=C1)OCC2CO2)C3=CC=C(C=C3)OCC4CO4,1，5戊二胺（凯赛（乌苏）生物材料有限公司）,NCCCCCN,14.1,,,463-94-2,1.8,133,1,13,106,585.8,31,58,252,46,123,,,,66,2190,7.9,25
,1.5五二按 （三菱化学）,NCCCCCN,,,,,,,,,,,,,,,,,,,,,,
,,,,,,,,,,,,,,,,,,,,,,,,
,,,,,,,,,,,,,,,,,,,,,,,,
,,NC1C(CCCCC1)N,,,,,,,,,,,,,,,180,,,,,,,
,,,,,,,,,,,,,,,,,,,,,,,,
,,NC1C(CNCCC1)N,,,,,,,,,,,,,,,10,,,,,,,
,,1+1,,,,,,,,,,,,,,,160,170,,,,,10,-0.1
,,,,,,,,,,,,,,,,,180,,,,,,,
,,,,,,,,,,,,,,,,,,,,,,,,
,,1.5五二按 （三菱化学）,,,,,,,,,,,,,,,,,,,,,,
